Repository: ganeshn2/Poly-caprolactone--Nanofiber-Diameter-Analysis

# Poly-caprolactone--Nanofiber-Diameter-Analysis from the Scanning Electron Microscopy Images

This study reports the diameter variations of poly(caprolactone) (PCL) nanofibers obtained from various regions of PCL non-woven mats. 

Besides the technical curiosity, fiber diameters play a vital role in determining the biological cell growth on the medical nanofibers (PCL nanofibers) as these nanofibers mimic the native architecture of physiologic tissues. 

In addition, fiber diameter determines the rate of drug/small molecule release from these polymers. Additional information on fiber diameter-dependent effect in biomedical applications can be obtained from these peer-reviewed manuscripts. 

1. Ganesh Narayanan et al., Poly (lactic acid)-based biomaterials for orthopaedic regenerative engineering,
Advanced Drug Delivery Reviews,107,2016,247-276,DOI: https://doi.org/10.1016/j.addr.2016.04.015

2. Narayanan, G., et al. Regenerative Engineering of the Rotator Cuff of the Shoulder. ACS Biomaterials Science & Engineering, 4(3), 751–786. https://doi.org/10.1021/acsbiomaterials.7b00631 


Major differences between our published research on PEO nanofibers (https://github.com/ganeshn2/Nanofiber-Statistics-Project) and this research is the tendency of the fiber diameter of PEO fibers to be at the lower end (<100 nm), unlike PCL nanofibers, which are almost always thicker (>500 nm) and also form beads. In addition, as we observed location-induced variations in the nanofiber diameters in a previous study, we incorporated several additional regions in this study. 

Another difference is that we are currently working on utilizing semi-automated measurement systems (DiameterJ) as a comparison method to see if there is any significant advantage over tedious data collection method as reported in this repository. 

Data and analyses from semi-automated measurements will be updated in this repository once the analysis is completed. 

PS: We are currently performing analyst-effect on the fiber diameters and subsequently an interaction plot, which will be submitted to this repository and the README file uploaded.

File: PCL_nanofiber_diameter_consolidated.csv (part 1 of 2)
,E1,E2,W1,W2,N1,N2,S1,S2,Central,NE,NW,SE,SW
0,422.284,186.0,186.096,585.356,337.079,275.0,375.578,503.878,1255.66,399.0,328.0,261.0,355.0
1,320.274,228.0,366.784,474.102,227.819,291.0,232.924,627.825,423.734,1002.9999999999999,245.0,372.0,548.0
2,675.327,216.0,474.453,165.564,272.663,243.0,364.583,674.153,272.663,490.0,248.0,243.0,513.0
3,397.251,207.0,464.523,261.779,301.957,317.0,416.667,509.415,398.133,399.0,188.0,425.0,520.0
4,303.839,188.0,1318.423,639.084,353.333,319.0,312.5,337.076,320.0,320.0,232.0,383.0,340.0
5,163.791,645.0,1085.115,482.697,627.83,411.0,265.574,308.845,187.266,403.0,180.0,441.0,394.0
6,421.348,277.0,330.489,266.963,301.957,300.0,260.417,449.435,187.266,471.0,276.0,998.0,349.0
7,240.0,416.0,620.438,215.869,187.266,259.0,629.325,561.794,264.834,236.0,407.0,366.0,265.0
8,140.449,396.0,328.467,335.241,374.532,1125.0,758.345,370.765,270.079,287.0,368.0,301.0,568.0
9,163.791,276.0,480.035,523.558,227.819,512.0,214.745,376.397,877.556,384.0,300.0,280.0,355.0
10,219.389,366.0,437.956,556.55,322.184,300.0,156.25,413.681,251.244,152.0,384.0,225.0,446.0
11,351.965,242.0,309.682,496.691,301.957,356.0,468.75,319.998,374.532,320.0,441.0,312.0,344.0
12,342.881,268.0,218.978,209.423,398.133,236.0,429.49,572.92,449.438,227.0,367.0,233.0,449.0
13,240.0,366.0,401.46,366.491,299.625,198.0,316.811,636.7,385.604,301.0,342.0,303.0,404.0
14,532.968,266.0,265.697,318.468,285.235,450.0,265.574,463.267,503.881,465.0,245.0,353.0,280.0
15,226.468,377.0,182.482,422.106,438.378,373.0,329.404,154.422,486.891,415.0,313.0,227.0,554.0
16,276.653,318.0,212.808,314.135,262.172,380.0,260.417,262.17,345.301,549.0,173.0,358.0,339.0
17,79.45,245.0,439.474,366.491,264.834,332.0,379.172,224.718,545.327,829.0,294.0,263.0,473.0
18,224.719,313.0,548.66,331.127,469.287,617.0,368.285,427.029,536.248,560.0,243.0,233.0,515.0
19,266.484,166.0,265.697,335.241,423.734,384.0,677.083,529.664,572.924,460.0,283.0,325.0,472.0
20,320.274,154.0,336.48,281.945,381.949,251.0,208.333,345.299,532.31,298.0,383.0,300.0,251.0
21,390.237,175.0,752.392,335.241,455.638,223.0,731.024,154.422,529.668,554.0,490.0,238.0,434.0
22,226.468,249.0,311.825,314.135,239.817,223.0,465.847,227.817,398.133,479.0,421.0,584.0,574.0
23,280.899,322.0,461.646,408.912,385.604,611.0,303.695,301.955,368.871,458.0,255.0,362.0,317.0
24,188.433,288.0,336.48,474.102,317.801,332.0,316.811,737.737,452.549,407.0,391.0,351.0,388.0
25,258.976,223.0,326.433,1048.425,450.996,307.0,214.745,272.661,520.316,544.0,206.0,387.0,359.0
26,241.638,249.0,115.412,314.135,353.333,245.0,208.333,499.684,486.891,294.0,583.0,325.0,293.0
27,337.079,319.0,427.179,381.156,427.032,279.0,260.417,339.151,353.333,454.0,521.0,335.0,186.0
28,421.348,304.0,588.486,610.569,479.635,343.0,329.404,617.689,355.312,471.0,245.0,336.0,424.0
29,314.054,401.0,233.691,370.212,320.0,396.0,260.417,715.537,334.991,613.0,285.0,279.0,611.0
30,710.624,228.0,510.949,408.912,715.542,300.0,396.655,636.7,345.301,371.0,387.0,265.0,391.0
31,338.247,223.0,589.617,215.869,224.719,132.0,774.274,381.946,345.301,697.0,285.0,391.0,284.0
32,308.989,180.0,218.978,314.135,339.153,353.0,751.157,264.832,772.117,352.0,448.0,395.0,186.0
33,179.863,279.0,311.825,408.912,405.118,358.0,445.0,322.182,334.991,287.0,285.0,563.0,328.0
34,539.589,566.0,412.909,431.737,317.801,410.0,465.847,609.689,905.872,322.0,222.0,250.0,574.0
35,872.597,334.0,255.474,680.626,403.383,208.0,260.417,345.299,614.278,565.0,212.0,354.0,293.0
36,675.327,349.0,300.957,556.55,322.184,177.0,494.106,339.151,524.345,425.0,220.0,277.0,453.0
37,595.214,305.0,769.891,281.945,292.519,458.0,582.309,227.817,398.133,396.0,358.0,358.0,209.0
38,428.774,561.0,445.495,366.491,403.383,243.0,725.437,292.517,322.184,316.0,450.0,537.0,2079.0
39,280.899,305.0,300.957,698.514,570.47,269.0,368.285,334.989,201.692,270.0,441.0,570.0,501.0
40,251.244,211.0,464.523,314.135,592.187,430.0,429.49,187.265,457.174,282.0,362.0,271.0,159.0
41,517.952,238.0,611.79,261.779,368.871,343.0,396.655,492.616,345.301,248.0,294.0,366.0,256.0
42,382.064,230.0,738.995,261.779,345.301,411.0,627.166,262.17,292.519,441.0,328.0,410.0,293.0
43,568.777,252.0,291.971,526.17,486.891,439.0,316.811,418.736,187.266,282.0,310.0,382.0,259.0
44,405.118,271.0,154.841,215.869,637.805,367.0,333.496,251.242,385.604,441.0,243.0,420.0,373.0
45,286.462,166.0,531.395,266.963,320.0,353.0,364.583,403.38,149.813,413.0,497.0,448.0,306.0
46,741.594,264.0,852.016,370.212,301.957,559.0,471.635,339.151,675.197,282.0,206.0,253.0,264.0
47,376.865,490.0,443.997,318.468,322.184,483.0,419.909,272.661,864.674,251.0,481.0,187.0,1030.0
48,264.999,319.0,387.962,1193.897,385.604,294.0,494.106,264.832,405.118,603.0,302.0,372.0,355.0
49,631.242,346.0,221.999,157.068,190.975,362.0,312.5,285.233,374.532,413.0,271.0,183.0,256.0
50,196.629,408.0,255.474,296.169,509.418,253.0,582.309,299.623,525.68,580.0,228.0,317.0,291.0
51,202.559,779.0,589.617,596.948,669.983,391.0,629.325,272.661,149.813,262.0,864.0,671.0,461.0
52,158.9,249.0,291.971,630.448,270.079,318.0,260.417,201.69,571.698,381.0,233.0,298.0,159.0
53,308.989,295.0,277.948,266.963,251.244,377.0,468.75,503.878,619.961,415.0,258.0,493.0,532.0
54,188.433,299.0,263.179,296.169,627.83,675.0,312.5,525.677,690.603,337.0,259.0,294.0,673.0
55,163.791,255.0,313.953,370.212,787.408,298.0,260.417,224.718,353.333,352.0,477.0,371.0,280.0
56,101.28,923.0,328.467,296.169,488.33,250.0,679.084,187.265,427.032,295.0,384.0,261.0,209.0
57,276.653,267.0,474.453,422.106,556.782,307.0,480.185,264.832,262.172,268.0,200.0,369.0,388.0
58,204.497,304.0,412.909,209.423,675.197,284.0,445.0,337.076,752.8,530.0,208.0,466.0,198.0
59,427.852,313.0,783.61,596.948,227.819,336.0,627.166,227.817,524.345,274.0,288.0,633.0,753.0
60,188.433,432.0,328.467,296.169,683.456,277.0,531.148,187.265,355.312,324.0,292.0,389.0,330.0
61,303.839,345.0,542.557,351.214,712.595,447.0,652.602,787.403,614.278,329.0,292.0,224.0,891.0
62,572.924,801.0,547.445,261.779,572.924,251.0,368.285,353.33,938.574,335.0,347.0,212.0,398.0
63,188.433,957.0,313.953,370.212,345.301,100.0,471.635,521.659,585.037,433.0,196.0,483.0,224.0
64,414.742,313.0,439.474,209.423,418.739,619.0,644.235,355.31,599.251,371.0,383.0,294.0,296.0
65,303.839,293.0,516.136,318.468,418.739,384.0,396.655,227.817,370.768,1048.0,554.0,332.0,677.0
66,198.626,389.0,685.704,493.924,334.991,236.0,260.417,201.69,411.985,546.0,566.0,251.0,224.0
67,289.203,294.0,394.768,680.626,405.118,342.0,280.477,603.91,476.701,288.0,328.0,527.0,220.0
68,339.411,349.0,425.617,408.912,301.957,413.0,368.285,455.634,423.734,228.0,291.0,574.0,203.0
69,327.582,293.0,285.046,493.924,218.388,418.0,316.811,319.998,787.408,362.0,200.0,317.0,159.0
70,532.968,177.0,475.854,314.135,285.235,307.0,164.702,167.495,469.287,340.0,255.0,432.0,484.0
71,170.864,249.0,657.947,188.772,427.032,367.0,429.49,436.772,264.834,710.0,269.0,186.0,249.0
72,188.433,208.0,255.474,314.135,264.834,362.0,468.75,227.817,285.235,320.0,263.0,383.0,132.0
73,219.389,272.0,394.768,261.779,582.635,467.0,364.583,227.817,438.378,386.0,219.0,212.0,497.0
74,241.638,302.0,475.854,698.514,264.834,387.0,265.574,236.873,239.817,347.0,326.0,242.0,615.0
75,422.284,254.0,437.956,261.779,262.172,225.0,364.583,654.087,368.871,388.0,255.0,408.0,354.0
76,427.852,247.0,403.115,261.779,270.079,768.0,593.841,457.171,370.768,471.0,314.0,259.0,470.0
77,561.798,580.0,474.453,209.423,187.266,298.0,429.49,224.718,582.635,340.0,294.0,425.0,256.0
78,224.719,235.0,291.971,377.543,299.625,321.0,685.049,391.02,757.444,360.0,906.0,354.0,274.0
79,252.809,293.0,451.435,418.847,292.519,479.0,429.49,521.659,582.635,245.0,336.0,477.0,311.0
80,258.976,302.0,547.445,261.779,486.891,300.0,364.583,655.159,488.33,415.0,350.0,238.0,560.0
81,327.582,312.0,557.093,234.142,427.032,275.0,575.279,264.832,236.875,302.0,285.0,367.0,415.0
82,590.556,204.0,594.118,314.135,488.33,372.0,329.404,711.605,743.424,312.0,265.0,316.0,506.0
83,303.839,363.0,416.122,318.468,566.77,416.0,303.695,509.415,374.532,393.0,278.0,251.0,571.0
84,302.537,721.0,637.381,266.963,599.251,443.0,419.909,339.151,339.153,270.0,311.0,537.0,432.0
85,425.077,254.0,601.913,381.156,345.301,113.0,349.386,492.616,385.604,358.0,310.0,503.0,268.0
86,564.6,223.0,182.482,563.89,381.949,360.0,187.789,301.955,545.327,381.0,461.0,408.0,249.0
87,390.237,280.0,328.467,468.285,218.388,319.0,164.702,376.397,270.079,494.0,291.0,336.0,320.0
88,429.693,608.0,277.948,447.329,301.957,362.0,312.5,285.233,436.775,400.0,490.0,319.0,379.0
89,112.36,304.0,344.306,398.73,411.985,366.0,116.462,292.517,345.301,215.0,261.0,354.0,176.0
90,196.629,244.0,330.489,261.779,368.871,265.0,156.25,345.299,486.891,321.0,253.0,233.0,224.0
91,196.629,230.0,326.433,222.127,190.975,563.0,265.574,227.817,385.604,942.0,419.0,453.0,541.0
92,280.899,166.0,474.453,408.912,322.184,277.0,265.574,270.077,436.775,626.0,430.0,438.0,379.0
93,280.899,264.0,427.179,444.254,251.244,358.0,303.695,864.668,413.684,490.0,619.0,303.0,463.0
94,224.719,169.0,510.949,314.135,251.244,251.0,368.285,374.529,292.519,358.0,348.0,373.0,541.0
95,564.6,309.0,547.445,471.203,224.719,392.0,260.417,339.151,368.871,246.0,173.0,367.0,492.0
96,402.186,207.0,451.435,209.423,262.172,695.0,471.635,292.517,488.33,266.0,288.0,335.0,486.0
97,586.534,332.0,474.453,680.626,449.438,409.0,445.0,339.151,581.43,375.0,383.0,194.0,276.0
98,112.36,118.0,328.467,680.626,320.0,248.0,468.75,385.601,405.118,539.0,244.0,291.0,487.0
99,163.791,360.0,437.956,628.27,683.456,410.0,214.745,711.605,654.092,360.0,188.0,279.0,645.0
100,233.532,669.825,,234.142,154.423,238.923,536.231,374.529,149.813,396.488,290.004,562.172,564.333
101,215.306,280.359,,215.869,187.266,769.236,312.5,149.812,239.817,241.356,323.937,470.497,262.618
102,369.246,268.733,,314.135,503.881,291.427,429.49,524.341,270.079,417.085,477.9,338.199,399.043
103,472.866,239.697,,471.203,285.235,320.982,,,285.235,254.237,279.159,637.838,300.445
104,266.267,196.729,,209.423,167.496,320.982,,,662.614,300.287,351.359,250.289,356.062
105,330.264,229.927,,390.95,262.172,389.564,,,585.037,152.123,310.56,255.163,262.618
106,165.132,338.983,,171.764,322.184,477.845,,,345.301,227.747,310.56,355.945,473.442
107,266.267,640.301,,157.068,301.957,527.692,,,457.174,367.232,410.128,268.601,318.471
108,208.877,653.731,,1193.897,503.881,412.14,,,385.604,266.497,196.416,286.358,159.236
109,261.097,321.808,,,270.079,422.153,,,503.881,225.989,527.77,199.421,503.547
110,215.306,203.703,,,423.734,316.615,,,486.891,203.703,316.711,344.387,360.309
111,532.535,304.247,,,270.079,403.606,,,521.662,282.486,439.198,291.232,327.886
112,417.755,286.846,,,211.867,374.995,,,503.881,340.158,295.277,293.039,513.52
113,469.974,381.327,,,187.266,352.014,,,427.032,582.36,279.159,252.389,318.471
114,481.438,266.33,,,187.266,425.439,,,411.985,361.758,279.159,150.079,213.637
115,313.316,539.278,,,239.817,538.142,,,503.881,431.196,316.711,193.145,300.445
116,215.306,133.165,555.0,560.0,262.172,353.986,483.176,352.0,502.487,505.326,433.896,199.421,414.013
117,317.638,403.031,398.0,852.0,427.032,352.014,370.579,464.0,455.638,282.486,277.773,339.757,338.54
118,417.755,239.697,298.0,414.0,292.519,263.846,521.159,341.0,227.819,361.758,377.813,384.922,574.132
119,261.097,262.305,380.0,398.0,301.957,507.518,314.932,373.0,391.023,736.633,385.895,244.6,284.849
120,365.535,378.995,377.0,747.0,405.118,455.468,390.625,360.0,345.301,164.716,235.699,244.6,350.318
121,233.532,304.247,477.0,414.0,264.834,380.524,429.688,494.0,457.174,232.944,216.948,302.495,486.125
122,376.559,252.663,472.0,618.0,201.692,422.153,390.625,315.0,374.532,542.638,223.948,232.048,272.102
123,421.006,444.46,466.0,463.0,272.663,425.439,384.721,360.0,605.075,463.311,196.416,240.244,95.541
124,208.877,186.431,363.0,328.0,227.819,384.165,390.625,333.0,218.388,203.703,222.219,623.609,162.389
125,261.097,470.81,422.0,477.0,322.184,318.806,368.515,352.0,715.542,427.479,211.546,250.289,95.541
126,266.267,472.314,307.0,528.0,438.378,333.741,386.699,655.0,552.99,227.747,200.305,368.574,31.847
127,522.193,497.189,492.0,328.0,418.739,337.888,392.573,309.0,262.172,619.54,362.172,525.613,402.838
128,304.488,297.766,534.0,414.0,,250.306,360.138,403.0,525.68,241.356,583.324,268.601,162.389
129,215.306,598.503,330.0,382.0,,320.982,360.138,395.0,381.949,189.497,365.354,391.719,131.309
130,147.699,519.515,481.0,439.0,,335.821,422.526,439.0,637.805,459.854,510.68,265.305,360.309
131,261.097,313.433,424.0,472.0,,527.692,415.24,498.0,536.248,319.596,196.416,345.916,229.653
132,208.877,551.31,389.0,648.0,,436.743,468.75,720.0,322.184,404.458,283.274,490.994,256.76
133,334.367,429.445,422.0,621.0,,186.567,390.625,723.0,561.798,266.497,355.724,323.847,45.039
134,313.316,263.653,667.0,382.0,,166.871,531.307,341.0,403.383,304.247,397.711,431.886,95.541
135,261.097,619.468,472.0,463.0,,300.831,476.819,613.0,413.684,278.216,316.711,331.897,185.699
136,380.162,475.308,454.0,459.0,,486.508,276.214,456.0,345.301,520.878,248.448,342.337,284.849
137,313.316,269.639,472.0,618.0,,401.878,370.579,668.0,499.688,112.994,589.247,402.793,302.128
138,1044.386,703.132,321.0,560.0,,380.524,349.386,559.0,525.68,227.747,465.633,356.439,273.959
139,522.193,380.862,529.0,278.0,,186.567,531.307,439.0,488.33,357.32,500.763,431.886,159.236
140,626.632,328.894,574.0,353.0,,211.077,390.625,690.0,403.383,353.954,361.106,456.449,272.102
141,369.246,188.324,449.0,590.0,,523.719,386.699,395.0,488.33,557.149,237.33,515.13,127.389
142,417.755,532.66,434.0,398.0,,477.845,384.721,341.0,334.991,376.883,314.265,283.889,351.763
143,446.162,251.255,481.0,382.0,,307.694,436.732,526.0,509.418,283.895,362.172,586.079,142.425
144,369.246,303.663,380.0,512.0,,486.508,333.75,333.0,405.118,159.798,499.992,286.358,284.849
145,522.193,497.189,549.0,810.0,,502.001,509.313,559.0,411.985,294.924,277.773,187.599,127.389
146,261.097,297.766,416.0,696.0,,373.134,390.625,464.0,218.388,482.712,362.172,484.137,127.389
147,208.877,282.486,449.0,723.0,,410.448,546.875,349.0,427.032,290.837,256.095,553.974,159.236
148,472.866,241.172,449.0,382.0,,519.716,312.5,412.0,427.032,112.994,361.106,285.743,142.425
149,215.306,226.772,472.0,414.0,,534.247,351.562,488.0,,482.712,416.66,454.13,313.658
150,747.667,335.301,574.0,382.0,,367.495,415.24,464.0,,340.158,316.711,235.061,262.618
151,785.029,414.313,398.0,472.0,,373.134,594.982,414.0,,260.439,194.441,266.629,131.309
152,421.006,571.835,563.0,512.0,394.26,497.823,390.625,552.0,280.899,683.242,377.813,187.599,191.083
153,215.306,162.002,472.0,563.0,226.468,455.468,436.732,472.0,405.118,282.486,138.887,202.051,191.083
154,710.26,269.639,477.0,604.0,402.186,373.134,360.138,498.0,438.778,401.488,168.963,262.639,63.694
155,446.162,263.653,513.0,371.0,606.377,298.507,531.307,391.0,341.728,239.697,310.56,611.067,273.959
156,188.279,294.171,304.0,477.0,393.258,486.508,509.313,437.0,452.936,441.257,372.672,375.667,142.425
157,611.211,200.191,348.0,732.0,382.064,333.741,420.716,494.0,202.559,480.226,339.066,533.917,254.777
158,481.438,168.442,550.0,393.0,276.653,447.761,273.438,751.0,359.726,282.486,404.444,228.224,300.445
159,492.636,301.318,363.0,618.0,357.526,709.936,548.268,526.0,231.635,215.135,194.441,209.742,127.389
160,330.264,245.544,389.0,499.0,390.237,373.134,596.263,747.0,231.635,243.004,424.003,419.485,193.719
161,595.392,225.989,441.0,563.0,457.27,485.075,360.138,587.0,376.865,290.837,432.114,478.286,171.502
162,261.097,119.107,522.0,604.0,289.203,455.468,353.726,498.0,397.251,225.989,168.963,338.199,302.128
163,261.097,311.732,529.0,398.0,421.348,474.922,494.106,403.0,476.701,260.439,196.416,482.316,222.93
164,993.54,173.626,492.0,382.0,374.766,374.995,468.75,607.0,393.258,411.306,397.711,544.361,231.851
165,522.193,313.433,338.0,590.0,339.411,389.564,420.716,464.0,327.582,310.734,149.586,307.686,518.434
166,304.488,527.307,456.0,382.0,421.348,298.507,336.028,266.0,561.798,564.972,262.051,552.065,653.449
167,365.535,150.659,481.0,528.0,338.247,582.854,509.313,655.0,280.899,290.837,222.219,332.427,225.193
168,797.093,214.722,330.0,293.0,226.468,449.313,597.541,509.0,529.999,197.74,262.051,358.408,229.653
169,710.26,235.969,416.0,645.0,320.274,396.647,445.381,464.0,317.801,178.66,370.596,344.897,470.217
170,842.011,213.064,416.0,705.0,314.054,527.692,494.106,414.0,376.865,189.497,299.171,401.042,262.618
171,334.367,269.639,464.0,463.0,394.26,374.995,559.29,391.0,393.258,290.837,316.711,335.588,522.332
172,266.267,219.622,422.0,439.0,337.079,671.642,665.21,649.0,337.079,227.747,248.448,520.229,343.004
173,449.208,338.983,456.0,528.0,320.274,291.427,468.75,526.0,286.462,116.472,277.773,255.163,320.06
174,710.26,262.305,614.0,477.0,302.537,223.881,468.75,315.0,405.118,349.416,166.664,226.677,313.658
175,350.298,229.879,338.0,472.0,338.247,263.846,384.721,360.0,438.778,486.007,168.963,328.165,222.93
176,350.298,294.171,563.0,328.0,328.784,238.923,468.75,430.0,480.0,509.259,211.546,276.987,372.761
177,233.532,238.213,304.0,732.0,402.186,412.14,384.721,524.0,302.537,141.243,420.348,263.308,545.135
178,313.316,219.622,702.0,499.0,280.899,401.878,707.452,618.0,483.277,505.326,138.887,427.792,213.637
179,850.069,238.213,568.0,439.0,452.936,403.606,483.176,341.0,251.244,199.748,196.416,319.47,185.699
180,266.267,451.977,422.0,540.0,506.398,263.846,281.684,276.0,280.899,282.486,248.448,276.987,229.653
181,532.535,226.772,627.0,586.0,417.586,337.888,591.123,636.0,327.582,279.647,62.112,309.397,383.49
182,156.658,347.252,422.0,328.0,376.865,353.986,548.268,371.0,376.865,141.243,249.996,252.389,293.616
183,365.535,189.263,382.0,524.0,391.247,396.647,470.375,649.0,280.899,329.432,300.458,583.672,159.236
184,524.798,508.475,550.0,270.0,280.899,298.507,507.812,488.0,397.251,505.326,310.56,260.621,313.658
185,233.532,286.846,510.0,684.0,355.312,344.013,576.751,450.0,408.995,203.703,211.546,431.886,191.083
186,417.755,698.831,644.0,459.0,252.809,300.831,718.155,280.0,317.801,260.439,161.968,401.48,300.445
187,407.846,188.324,454.0,463.0,355.312,701.056,390.625,533.0,280.899,178.66,149.586,372.374,318.471
188,261.097,193.891,597.0,747.0,337.079,518.375,483.176,526.0,397.251,260.439,238.95,472.363,159.236
189,165.132,547.437,298.0,604.0,502.487,291.427,468.75,531.0,397.251,376.883,310.56,345.916,284.849
190,680.857,294.774,430.0,560.0,337.079,380.524,476.819,655.0,177.656,393.457,124.224,364.252,191.083
191,696.693,226.772,330.0,512.0,308.989,320.982,507.812,333.0,427.852,288.08,256.095,131.32,193.719
192,313.316,244.821,340.0,540.0,337.079,344.013,507.812,412.0,556.151,322.083,249.996,356.932,338.54
193,472.866,339.506,472.0,328.0,224.719,396.647,585.938,645.0,280.899,227.747,386.894,305.39,127.389
194,380.162,346.229,515.0,463.0,366.247,500.612,552.427,611.0,341.728,205.653,290.004,386.746,201.419
195,261.097,294.171,434.0,741.0,347.453,467.536,580.706,656.0,302.537,252.663,168.963,447.494,384.81
196,1255.438,363.714,330.0,499.0,355.312,507.518,606.413,618.0,317.801,225.989,439.198,291.232,427.274
197,208.877,363.714,304.0,382.0,337.079,396.647,585.938,574.0,355.312,384.222,78.566,184.764,327.886
198,295.397,226.772,592.0,439.0,376.865,367.495,767.456,533.0,405.118,232.944,200.305,382.629,180.155
199,365.535,357.32,441.0,262.0,327.582,519.716,429.688,464.0,238.351,294.924,161.968,413.145,343.004
200,317.638,745.72,549.0,393.0,310.263,417.177,654.807,568.0,452.936,942.0,308.556,374.995,642.681
201,330.264,563.367,597.0,414.0,338.247,389.564,654.807,293.0,286.462,671.0,232.841,384.165,562.939
202,1050.894,368.285,382.0,419.0,428.774,369.384,617.632,754.0,302.537,416.0,229.984,396.647,627.26
203,668.734,491.353,340.0,618.0,342.881,307.694,585.938,437.0,0.0,335.0,545.455,425.439,667.147
204,815.692,494.106,400.0,328.0,390.237,300.831,546.875,309.0,327.582,237.0,257.13,455.468,283.047
205,889.263,445.0,340.0,645.0,359.726,688.026,591.123,247.0,280.899,372.0,232.841,417.177,295.359
206,421.006,164.702,283.0,270.0,240.0,425.439,531.307,280.0,337.079,800.0,386.551,554.704,573.902
207,266.267,531.148,454.0,463.0,417.586,374.995,646.599,373.0,251.244,1224.0,312.812,861.447,421.941
208,417.755,220.971,400.0,419.0,219.389,410.448,489.452,439.0,238.351,592.0,437.876,425.439,548.523
209,783.29,156.25,382.0,371.0,303.839,403.606,542.674,608.0,376.865,543.0,290.909,467.536,362.967
210,576.781,312.5,434.0,477.0,393.258,333.741,617.632,437.0,327.582,441.0,406.558,601.661,702.25
211,221.548,232.924,380.0,512.0,341.728,380.524,717.092,464.0,359.726,795.0,478.289,271.646,360.506
212,522.193,214.745,430.0,604.0,314.054,384.165,513.787,393.0,317.801,727.0,363.636,461.542,897.059
213,313.316,333.496,529.0,463.0,314.054,455.468,552.427,360.0,286.462,750.0,514.259,353.986,210.97
214,330.264,294.628,508.0,560.0,308.989,284.171,422.526,218.0,359.726,770.0,243.935,298.507,513.313
215,611.211,679.084,422.0,472.0,484.907,238.923,468.75,276.0,327.582,416.0,443.875,453.938,362.967
216,454.0,333.496,,499.0,258.976,435.146,248.998,360.0,238.351,329.0,325.246,447.761,256.657
217,462.0,333.496,,,366.247,250.306,599.667,293.0,355.312,607.0,439.383,291.427,440.519
218,401.0,796.722,,,351.965,490.782,424.029,414.0,0.0,514.0,474.124,396.647,464.135
219,254.0,232.924,254.684,372.678,280.899,373.134,236.22,405.118,355.312,770.0,325.246,337.888,362.967
220,580.0,214.745,359.116,444.444,444.14,369.384,478.958,578.406,452.936,543.0,363.636,235.991,533.718
221,652.0,553.653,284.41,472.222,342.881,417.177,248.998,657.567,359.726,843.0,485.151,223.881,506.329
222,369.0,147.314,519.014,594.47,439.676,186.567,236.22,578.406,0.0,421.0,325.246,235.991,304.266
223,448.0,214.745,519.014,300.463,338.247,455.468,393.701,302.537,0.0,237.0,494.599,410.448,796.117
224,307.0,208.333,637.757,412.946,266.484,369.384,393.701,251.244,327.582,395.0,379.648,300.831,853.323
225,567.0,956.123,442.851,373.712,393.258,352.014,314.961,327.582,286.462,416.0,370.838,449.313,400.288
226,580.0,834.959,368.554,305.556,337.079,284.171,497.996,556.151,327.582,558.0,439.383,589.977,471.744
227,524.0,116.462,414.365,465.64,369.465,373.134,573.237,438.778,376.865,354.0,386.551,485.075,656.386
228,591.0,349.386,656.622,223.952,320.274,307.694,459.13,452.936,376.865,372.0,299.862,269.071,295.359
229,572.0,471.635,650.199,277.778,365.169,527.692,157.48,438.778,251.244,461.0,472.727,455.468,608.532
230,557.0,294.628,536.367,300.463,310.263,353.986,324.654,280.899,280.899,530.0,327.273,318.806,596.715
231,369.0,368.285,398.403,377.819,258.976,250.306,157.48,376.865,280.899,736.0,587.473,344.013,270.174
232,486.0,523.431,504.096,373.712,339.411,425.439,314.961,327.582,0.0,712.0,243.935,486.508,270.174
233,717.0,260.417,371.647,590.564,258.976,403.606,393.701,286.462,251.244,562.0,262.222,497.823,215.149
234,545.0,214.745,331.492,471.405,429.693,403.606,283.902,238.351,341.728,699.0,229.984,449.313,448.529
235,524.0,316.811,410.665,424.009,320.274,455.468,352.137,280.899,359.726,354.0,516.824,320.982,471.744
236,525.0,593.841,331.492,500.0,422.284,333.741,424.029,607.677,359.726,461.0,459.968,559.701,440.519
237,545.0,329.404,469.613,339.071,422.284,425.439,401.498,231.635,251.244,658.0,262.222,474.922,382.084
238,565.0,368.285,470.425,370.602,308.989,261.194,551.181,405.118,302.537,335.0,524.444,477.845,179.014
239,553.0,593.841,497.238,290.009,320.274,471.982,393.701,359.726,251.244,803.0,243.935,389.564,304.266
240,565.0,232.924,718.232,433.903,355.312,373.134,567.803,280.899,224.719,384.0,386.551,502.001,456.399
241,443.0,260.417,613.359,503.077,337.079,671.642,236.22,341.728,359.726,658.0,358.14,263.846,604.127
242,591.0,375.578,359.116,370.602,258.976,337.888,236.22,517.952,476.701,421.0,312.812,374.995,681.666
243,652.0,419.909,383.769,530.694,251.244,471.982,324.654,302.537,359.726,465.0,257.13,263.846,298.357
244,676.0,379.172,558.667,351.364,266.484,507.518,352.137,359.726,280.899,530.0,308.556,436.743,573.902
245,389.0,265.574,469.613,250.0,308.989,412.14,352.137,620.526,438.778,803.0,293.173,271.646,471.744
246,538.0,494.106,428.845,465.64,320.274,337.888,248.998,317.801,302.537,558.0,243.935,449.313,340.18
247,609.0,419.909,664.133,310.565,303.839,,334.066,502.487,302.537,279.0,262.222,300.831,360.506
248,496.0,480.185,536.367,388.889,357.526,,424.029,452.936,168.539,566.0,556.257,238.923,698.437
249,615.0,316.811,697.206,273.579,314.054,,393.701,359.726,224.719,699.0,439.383,367.495,477.372
250,340.0,164.702,613.359,273.579,339.411,,528.205,280.899,327.582,744.0,586.346,337.888,298.357
251,553.0,379.172,662.983,452.189,320.274,,352.137,79.45,202.559,607.0,131.111,190.262,379.747
252,567.0,419.909,420.761,299.176,378.995,203.703,283.902,286.462,295.843,596.0,276.937,300.831,540.348
253,646.0,316.811,441.989,518.932,252.663,252.663,393.701,280.899,398.178,441.0,284.009,497.823,448.529
254,557.0,572.917,552.486,250.0,232.944,282.486,283.902,280.899,303.03,372.0,379.648,384.165,962.173
255,401.0,368.285,472.044,424.009,225.989,343.659,352.137,327.582,462.37,658.0,312.812,384.165,632.911
256,550.0,232.924,527.762,196.419,319.596,319.596,222.711,397.251,500.014,588.0,195.824,320.982,329.546
257,412.0,379.172,445.429,365.36,399.495,532.993,424.029,317.801,625.287,271.0,221.191,502.001,656.386
258,448.0,708.41,308.849,372.678,282.486,319.596,497.996,327.582,407.967,624.0,181.818,373.134,389.01
259,642.0,419.909,553.176,334.489,407.407,430.27,393.701,359.726,588.342,942.0,218.182,461.542,304.266
260,470.0,708.41,524.134,445.312,378.995,343.659,352.137,337.079,364.307,916.0,449.793,519.716,481.087
261,580.0,232.924,469.613,334.489,239.697,282.486,283.902,231.635,576.019,824.0,36.364,412.14,508.084
262,351.0,471.635,552.486,361.111,159.798,329.432,236.22,251.244,503.232,789.0,254.545,373.134,492.063
263,567.0,429.49,527.762,473.039,378.995,399.495,324.654,224.719,643.382,501.0,474.124,769.236,415.564
264,340.0,652.602,524.134,250.0,0.0,455.495,393.701,231.635,606.356,514.0,406.558,369.384,340.18
265,374.0,214.745,569.49,283.279,378.995,282.486,352.137,359.726,606.061,514.0,195.824,337.888,298.357
266,254.0,232.924,410.665,439.205,252.663,225.989,248.998,286.462,522.466,354.0,545.455,543.292,329.546
267,410.0,553.653,544.136,295.282,282.486,282.486,334.066,341.728,552.173,1089.0,212.035,449.313,389.01
268,394.0,375.578,414.365,273.579,0.0,357.32,222.711,251.244,557.024,372.0,363.636,337.888,430.297
269,359.0,312.5,521.214,306.816,282.486,304.247,352.137,251.244,417.097,384.0,185.419,269.071,481.087
270,430.0,468.75,470.425,333.333,319.596,282.486,459.13,280.899,657.445,607.0,232.841,453.938,506.329
271,401.0,164.702,497.238,316.715,0.0,395.48,0.0,327.582,562.152,596.0,359.982,417.177,377.395
272,292.0,187.789,322.152,273.579,319.596,239.697,393.701,327.582,553.147,416.0,455.635,554.704,655.028
273,478.0,214.745,410.665,351.364,357.32,232.944,283.902,280.899,616.622,658.0,514.259,337.888,509.833
274,292.0,260.417,341.694,310.565,441.257,411.306,248.998,317.801,450.184,526.0,474.124,269.071,400.288
275,585.0,208.333,524.862,536.478,239.697,329.432,176.068,317.801,457.691,526.0,363.636,318.806,329.546
276,410.0,419.909,386.74,416.667,178.66,178.66,157.48,341.728,758.522,795.0,875.752,344.013,550.144
277,412.0,679.084,476.87,238.953,357.32,288.08,324.654,224.719,793.197,562.0,574.96,291.427,227.222
278,787.0,1037.753,488.724,316.715,361.758,329.432,314.961,280.899,805.314,800.0,243.935,374.995,508.084
279,278.0,666.992,548.327,424.918,282.486,288.08,324.654,202.559,568.182,558.0,308.556,369.384,440.519
280,331.0,368.285,414.365,279.163,319.596,304.247,222.711,286.462,427.292,501.0,442.383,455.468,717.3
281,374.0,260.417,531.364,279.163,239.697,203.703,393.701,280.899,550.547,384.0,424.069,200.939,521.912
282,391.0,368.285,441.989,583.333,203.703,338.983,478.958,286.462,698.45,354.0,618.182,337.888,430.297
283,740.0,214.745,546.933,274.986,239.697,159.798,248.998,280.899,375.936,530.0,406.558,660.142,304.266
284,609.0,164.702,276.243,473.039,126.332,282.486,478.958,168.539,485.455,465.0,406.558,333.741,508.084
285,391.0,208.333,222.714,277.778,378.995,430.27,445.422,251.244,701.781,736.0,284.009,352.014,340.18
286,679.0,368.285,308.849,238.953,338.983,239.697,401.498,224.719,634.964,727.0,474.124,186.567,379.747
287,391.0,379.172,383.769,305.556,282.486,203.703,556.777,158.9,643.382,400.0,312.812,688.026,509.833
288,369.0,316.811,371.647,305.556,430.27,361.758,314.961,355.312,538.692,335.0,520.648,447.761,253.165
289,509.0,164.702,305.12,361.111,329.432,329.432,283.902,397.251,500.373,416.0,565.685,373.134,434.415
290,538.0,316.811,371.647,238.953,282.486,455.495,567.803,393.258,473.485,465.0,437.876,352.014,421.941
291,492.0,468.75,332.641,262.055,203.703,232.944,222.711,158.9,495.691,671.0,344.976,467.536,358.029
292,550.0,329.404,314.966,238.953,357.32,399.495,283.902,286.462,456.121,588.0,618.182,352.014,298.357
293,492.0,445.0,293.65,256.098,304.247,508.475,314.961,224.719,504.3,1164.0,374.387,550.926,448.529
294,468.0,379.172,284.41,348.055,304.247,395.48,393.701,177.656,348.197,750.0,425.625,527.692,481.087
295,580.0,575.279,237.633,333.333,304.247,455.495,424.029,224.719,399.527,514.0,391.648,453.938,379.747
296,509.0,316.811,248.619,295.282,288.08,357.32,459.13,327.582,473.485,441.0,310.691,344.013,400.288
297,470.0,368.285,276.243,277.778,232.944,455.495,401.498,231.635,442.145,543.0,401.649,422.153,377.395
298,550.0,303.695,293.65,306.816,282.486,430.27,283.902,202.559,467.769,294.0,436.364,474.922,508.084
299,435.0,396.655,337.198,335.64,399.495,399.495,324.654,231.635,406.646,724.0,605.212,449.313,215.149
300,435.0,280.477,237.633,400.617,282.486,357.32,393.701,231.635,445.78,,181.818,235.991,210.97
301,371.0,349.386,236.022,433.903,288.08,282.486,401.498,231.635,517.292,,276.937,507.518,307.178
302,468.0,280.477,420.761,747.424,282.486,399.495,424.029,224.719,361.837,,262.222,486.508,210.97
303,480.0,260.417,276.243,549.972,282.486,357.32,478.958,337.079,536.022,378.524,262.222,291.427,295.359
304,799.0,572.917,445.429,571.979,239.697,159.798,248.998,317.801,887.124,638.59,359.982,284.171,256.657
305,435.0,280.477,322.152,485.118,329.432,407.407,401.498,238.351,714.696,1051.148,406.558,582.854,481.087
306,480.0,294.628,250.149,609.847,343.659,338.983,157.48,202.559,526.229,524.918,386.551,263.846,362.967
307,443.0,769.001,418.032,527.778,282.486,441.257,157.48,341.728,377.365,640.744,568.018,271.646,227.222
308,524.0,260.417,308.849,462.314,0.0,282.486,629.921,238.351,592.897,409.974,264.731,396.647,337.553
309,391.0,582.309,375.731,452.189,338.983,441.257,401.498,224.719,557.024,516.984,401.649,485.075,
310,591.0,303.695,236.022,472.222,203.703,0.0,248.998,231.635,483.975,577.41,257.13,453.938,
311,991.0,260.417,176.882,439.205,252.663,232.944,283.902,302.537,498.218,419.934,293.173,502.001,
312,359.0,316.811,284.41,385.901,232.944,399.495,314.961,302.537,461.204,527.536,185.419,373.134,
313,374.0,,298.803,448.764,282.486,304.247,393.701,202.559,550.547,729.24,212.035,384.165,
314,443.0,,222.714,666.667,430.27,399.495,424.029,177.656,361.837,448.49,425.625,500.612,
315,871.0,,359.116,462.314,407.407,407.407,401.498,302.537,679.974,567.786,335.256,554.704,
316,,371.0,469.613,452.189,407.407,252.663,314.663,337.079,474.998,475.334,474.124,389.564,
317,,740.0,298.803,465.64,329.432,399.495,411.755,168.539,367.737,445.408,344.976,449.313,
318,,307.0,349.423,472.222,465.888,343.659,304.81,238.351,427.292,524.918,478.289,200.939,
319,560.953,739.0,908.959,932.455,288.08,399.495,331.456,462.373,401.319,548.031,370.838,417.177,
320,349.384,448.0,692.956,502.66,451.977,399.495,429.49,480.577,508.903,821.627,443.875,455.468,
321,886.944,646.0,792.768,545.211,282.486,169.492,390.625,388.057,390.446,548.031,195.824,449.313,
322,736.567,583.0,1011.895,695.011,282.486,357.32,513.622,558.659,462.37,448.49,370.838,601.661,
323,1094.986,369.0,420.166,862.055,282.486,304.247,601.219,415.253,425.61,629.902,312.812,380.524,
324,839.816,401.0,563.712,627.585,357.32,159.798,354.205,450.405,322.526,352.126,264.731,263.846,
325,782.982,572.0,717.981,689.644,378.995,319.596,489.278,554.453,323.637,448.49,437.876,449.313,
326,627.164,359.0,420.166,524.367,329.432,407.407,552.427,422.702,352.293,593.877,568.018,291.427,
327,368.284,701.0,265.737,710.869,304.247,225.989,411.755,257.529,415.805,516.984,363.636,291.427,
328,582.307,468.0,428.487,932.455,343.659,329.432,469.473,280.723,437.25,267.657,358.14,436.743,
329,839.816,591.0,538.076,310.818,239.697,288.08,372.86,336.357,470.445,497.981,411.408,300.831,
330,899.095,435.0,375.808,695.011,126.332,304.247,394.082,374.76,432.3,540.436,363.636,316.615,
331,536.229,524.0,563.712,627.585,178.66,282.486,601.219,464.897,378.788,319.295,293.173,344.013,
332,396.654,374.0,594.205,741.568,319.596,232.944,339.542,436.327,321.412,378.524,325.246,344.013,
333,280.476,340.0,375.808,258.616,239.697,239.697,502.948,312.3,419.241,483.951,465.682,344.013,
334,416.665,565.0,420.166,695.011,282.486,411.306,500.921,307.263,305.389,682.394,363.636,320.982,
335,441.94,740.0,265.737,502.66,252.663,239.697,405.113,337.515,431.885,399.766,406.558,559.701,
336,652.6,331.0,265.737,1584.868,319.596,304.247,370.122,340.965,667.194,352.126,363.636,300.831,
337,758.342,401.0,677.498,385.523,465.888,319.596,406.784,363.128,372.1,469.501,284.009,569.565,
338,644.233,524.0,856.975,1005.32,203.703,576.16,349.386,337.515,702.802,306.077,327.273,507.518,
339,593.839,340.0,713.046,258.616,252.663,357.32,573.508,326.947,330.762,378.524,293.173,436.743,
340,329.403,486.0,302.986,673.286,239.697,455.495,390.625,441.659,520.058,483.951,442.383,621.019,
341,729.164,609.0,672.266,862.055,252.663,252.663,500.921,279.33,583.444,282.677,262.222,291.427,
342,745.717,374.0,237.682,673.286,338.983,304.247,731.024,312.3,588.342,165.994,229.984,374.995,
343,725.434,470.0,1307.251,258.616,343.659,411.306,411.755,494.185,739.607,586.876,487.869,352.014,
344,494.104,793.0,979.988,695.011,288.08,482.712,338.542,427.292,782.268,378.524,478.289,396.647,
345,1258.646,896.0,774.749,603.438,361.758,338.983,520.833,474.86,610.777,399.766,,291.427,
346,368.284,351.0,420.166,862.055,343.659,329.432,326.301,197.516,516.945,296.939,,291.427,
347,444.999,389.0,1039.434,355.434,282.486,282.486,563.367,312.3,873.063,282.677,,449.313,
348,575.277,606.0,893.286,192.761,232.944,343.659,520.833,395.032,436.018,535.314,,580.461,
349,316.809,565.0,722.882,813.261,239.697,159.798,454.798,325.752,399.527,764.292,,344.013,
350,444.999,553.0,1092.433,464.231,288.08,282.486,313.583,406.71,402.657,612.154,,534.247,
351,823.507,340.0,717.981,780.624,178.66,232.944,433.42,325.752,594.407,586.876,,369.384,
352,520.832,740.0,531.473,1133.856,566.77,376.606,339.542,477.319,455.488,527.536,351.82,762.659,560.955
353,379.171,553.0,792.768,603.438,384.238,651.769,556.707,279.33,499.761,854.505,245.722,616.692,389.199
354,260.416,374.0,797.21,431.027,378.722,465.549,497.525,312.3,568.483,451.552,274.725,1298.762,522.497
355,480.183,401.0,774.749,879.127,483.277,379.815,672.057,340.965,819.196,432.859,310.816,390.03,375.578
356,441.94,658.0,639.978,524.367,427.852,802.259,331.456,276.522,322.078,423.203,442.981,711.047,356.0
357,607.389,410.0,605.973,695.011,296.093,279.95,326.301,316.025,481.048,262.459,429.135,482.348,522.497
358,316.809,401.0,792.768,673.286,505.965,487.384,326.301,335.196,430.263,282.677,245.722,698.348,363.839
359,280.476,351.0,656.321,439.563,562.11,428.71,390.625,223.464,600.564,612.154,541.146,711.047,415.101
360,441.94,525.0,538.076,344.822,376.4,524.4,417.48,363.128,548.48,548.031,429.135,598.279,383.016
361,406.782,565.0,531.473,344.822,344.284,316.574,502.948,252.944,487.638,319.295,280.166,762.659,596.576
362,448.036,314.0,677.498,551.984,337.598,487.384,361.782,488.627,384.216,524.918,614.304,390.03,375.578
363,406.782,784.0,475.364,621.637,525.68,416.4,722.158,349.999,508.466,367.443,466.224,1003.344,368.579
364,396.654,435.0,611.772,609.565,525.68,387.498,683.563,336.357,368.311,371.173,280.166,616.692,349.23
365,349.384,652.0,856.975,464.231,477.436,553.671,549.35,325.752,171.827,423.203,388.52,401.338,400.737
366,73.657,317.0,792.768,431.027,436.775,391.061,495.476,337.515,282.481,540.436,295.888,283.789,458.807
367,214.744,307.0,924.366,431.027,462.513,369.636,534.33,336.357,304.242,516.984,274.725,423.047,396.381
368,396.654,307.0,489.994,344.822,445.126,349.875,333.496,251.397,455.488,336.112,334.218,551.586,504.322
369,520.832,486.0,760.954,551.984,508.73,516.403,475.216,280.723,509.251,736.758,396.214,616.692,433.514
370,333.495,331.0,877.333,365.739,327.046,537.463,339.542,230.341,481.048,839.869,245.722,682.143,472.324
371,265.573,359.0,420.166,551.984,491.551,424.646,497.525,279.33,459.846,638.59,274.725,1183.398,380.173
372,448.036,496.0,827.632,603.438,302.537,339.819,793.737,395.032,243.0,690.422,334.218,267.559,343.592
373,698.769,565.0,751.617,310.818,558.668,411.373,733.34,339.819,384.216,472.426,320.382,816.492,445.853
374,708.408,374.0,774.749,502.66,545.969,468.889,731.024,335.196,771.541,367.443,334.218,406.874,325.427
375,429.489,717.0,489.994,741.568,397.251,506.572,862.919,279.33,459.846,306.077,320.382,698.348,433.514
376,416.665,531.0,656.321,310.818,334.991,522.744,710.799,357.716,480.218,336.112,442.981,275.793,615.201
377,280.476,278.0,375.808,1005.32,644.913,410.106,520.833,326.947,300.282,451.552,295.888,472.981,441.45
378,164.701,391.0,756.3,963.806,617.694,391.505,518.877,307.263,505.318,684.409,396.214,482.348,298.288
379,265.573,401.0,713.046,603.438,331.836,263.354,560.955,364.201,359.54,690.422,388.52,482.348,318.689
380,368.284,565.0,346.478,771.045,459.088,351.359,652.602,363.128,401.481,475.334,351.82,428.303,504.322
381,280.476,708.0,538.076,1123.982,469.661,625.986,491.353,340.965,455.488,399.766,198.107,428.303,441.45
382,465.846,525.0,511.155,794.775,543.394,447.703,653.122,418.994,441.25,731.126,274.725,872.134,480.975
383,429.489,610.0,717.981,689.644,578.103,279.33,772.959,264.995,343.653,527.536,233.112,602.007,572.064
384,406.782,662.0,760.954,609.565,495.813,418.477,390.625,302.141,432.113,548.031,274.725,482.348,537.645
385,329.403,583.0,865.176,344.822,548.213,484.171,469.473,357.716,587.806,579.791,198.107,738.82,410.369
386,280.476,412.0,958.127,887.54,485.81,477.319,361.782,340.965,419.939,638.59,310.816,334.448,581.097
387,520.832,509.0,489.994,627.585,415.798,476.955,407.617,307.263,305.55,432.859,274.725,602.007,400.737
388,480.183,462.0,1095.66,813.261,527.346,476.955,505.638,308.53,520.87,632.085,274.725,672.232,636.014
389,708.408,567.0,760.954,431.027,452.936,447.315,497.525,296.931,322.078,548.031,280.166,334.448,363.839
390,303.694,565.0,717.981,439.563,345.301,442.639,454.798,291.629,359.54,586.876,329.67,994.386,416.667
391,375.577,591.0,420.166,502.66,583.236,447.703,397.509,418.994,542.629,775.032,233.112,468.227,309.71
392,419.908,462.0,1025.757,524.367,341.728,428.71,375.578,279.33,530.734,495.207,329.67,616.692,442.923
393,480.183,470.0,751.617,794.775,395.038,395.909,543.766,296.931,795.475,586.876,418.449,931.665,546.85
394,396.654,496.0,1194.337,517.233,486.891,248.448,469.473,251.397,802.963,540.436,295.888,616.692,583.705
395,563.365,401.0,168.067,502.66,527.346,453.092,347.439,336.357,384.216,764.292,334.218,909.797,294.628
396,494.104,437.0,452.533,609.565,334.991,553.044,469.473,249.84,760.604,469.501,310.816,509.416,369.168
397,416.665,401.0,302.986,524.367,519.304,300.847,556.707,363.128,622.101,682.394,320.382,360.212,512.432
398,582.307,623.0,563.712,258.616,550.766,366.81,397.509,375.8,621.459,579.791,233.112,241.174,375.578
399,444.999,759.0,692.956,866.354,286.462,466.665,398.361,363.128,502.944,567.786,173.752,662.174,667.967
400,943.266,770.0,420.166,609.565,357.771,501.066,745.72,345.512,559.285,577.41,388.52,211.524,456.911
401,677.081,1236.0,756.3,982.894,318.352,459.929,536.863,475.681,417.079,742.346,310.816,856.605,409.31
402,627.164,401.0,692.956,817.817,410.706,392.831,640.54,197.516,470.143,497.981,329.67,283.789,410.369
403,520.832,359.0,1092.433,879.127,437.177,529.991,601.219,335.196,329.427,475.334,280.166,482.348,339.142
404,333.495,1151.0,538.076,524.367,291.317,428.71,423.928,276.522,340.153,814.892,491.444,472.981,429.49
405,523.429,724.0,677.498,578.284,345.301,376.606,541.892,336.357,396.481,,442.981,468.227,339.142
